Repository: alisonoc/tensile

The purpose of this module is to analyse material properties that are planned for use in bayesian optimisation sections.

Here the following procedure is applied:
1. Read in load-displacement test data from raw data folder.
    A. Two columns of data: Force, Displacement.
    A. Units: force kN, displacement in mm [Giving stress in MPa].
2. Calculate engineering stress-strain data.
    A. Identify UTS data and maximum displacement
3. Calculate true stress-strain data.
4. Calculate the maximum potential slope of the line (use up to 5 points prior to UTS value).
5. Identify linear regression data (yield strength and Young's modulus):
    A. Using second derivative of strain and various filtering properties:
        I. Cycle the filter window length
    B. Log all outputs in dictionary
    C. Use the dictionary to identify the most appropriate yield strength value:
        I. Order data by R2 score (high to low)
        II. Order data by yield strength (high to low)
        III. Select first row (best combined R2 and yield)
6. Plot the 'best' dictionary output
7. For all potential slopes between 0 and maximimum (see point 4) in increments of 50 (we assume changes in slope of <50 MPa has negligible effect):
    A. Calculate the y-axis intercept (c from equation of line: y=mx+c)
    B. Create array of strains using linspace (1000 elements, stop=final interpolated strain value)
    C. Create array of stresses using equation of line (y=mx+c)
    D. Create df of true strain(7B), true stress (7C) [concate to interpolated strain and stress]
    E. Limit df (7D) to stresses greater than or equal to yield strength (5CIII)
    F. Calculate plastic strain (epsilon_p = epsilon_t - sigma_t/E)
    G. Add row to df representing first line (yield stress=5CIII, epsilon_p=0.00) for abaqus
    H. Export df to csv file *This csv file has plastic strain versus true stress for Abaqus input)

File: OUTPUT/P91_20_1/ABA_TSPE_UTS.csv (part 1 of 2)
TRUE_STRAIN,TRUE_STRESS,PLASTIC_STRAIN
0.0037,417.91526456713143,0.0
0.0038,419.8429122703169,8.421390424422212e-05
0.0039000000000000003,421.77055997350243,0.0001684278084884438
0.004,423.6982076766879,0.0002526417127326659
0.0041,425.62585537987337,0.00033685561697688847
0.004200000000000001,427.5535030830589,0.00042106952122111015
0.0043,429.48115078624437,0.0005052834254653318
0.0044,430.83137186016586,0.0005942260527259198
0.0045000000000000005,432.1400423238884,0.0006835089506232153
0.0046,433.44871278761093,0.0007727918485205105
0.0047,434.75738325133347,0.0008620747464178065
0.0048000000000000004,436.06605371505606,0.000951357644315102
0.0049,437.3747241787786,0.0010406405422123972
0.005,438.6833946425011,0.0011299234401096932
0.0051,439.8578177447917,0.0012203057306496502
0.005200000000000001,440.7737946263208,0.0013128045162223451
0.0053,441.6897715078499,0.0014053033017950392
0.0054,442.605748389379,0.0014978020873677336
0.0055000000000000005,443.5217252709081,0.0015903008729404285
0.0056,444.4377021524372,0.0016827996585131225
0.0057,445.35367903396633,0.001775298444085817
0.0058000000000000005,446.26965591549543,0.0018677972296585119
0.0059,447.18563279702454,0.0019602960152312054
0.006,448.03433161601885,0.0020533457614050946
0.0061,448.82807370107895,0.0021468455650572645
0.006200000000000001,449.6218157861391,0.002240345368709434
0.0063,450.4155578711992,0.002333845172361603
0.0064,451.2092999562593,0.002427344976013773
0.006500000000000001,452.0030420413195,0.002520844779665943
0.0066,452.7967841263796,0.002614344583318112
0.0067,453.5905262114397,0.002707844386970282
0.0068000000000000005,454.3452878780695,0.0028016634131738153
0.006900000000000001,455.0013524087441,0.0028962907003663436
0.007,455.6574169394187,0.002990917987558871
0.0071,456.3134814700933,0.003085545274751399
0.007200000000000001,456.9695460007679,0.0031801725619439274
0.0073,457.6256105314425,0.003274799849136455
0.0074,458.2816750621171,0.0033694271363289828
0.007500000000000001,458.9377395927917,0.003464054423521511
0.0076,459.59380412346627,0.0035586817107140386
0.0077,460.21055103419144,0.0036536309819041536
0.0078000000000000005,460.80868110923996,0.0037487327120473107
0.0079,461.4068111842884,0.003843834442190468
0.008,462.00494125933693,0.003938936172333624
0.0081,462.6030713343854,0.0040340379024767815
0.0082,463.2012014094339,0.004129139632619938
0.0083,463.79933148448237,0.004224241362763096
0.008400000000000001,464.3974615595309,0.004319343092906254
0.0085,464.9865606107916,0.004414518780861333
0.0086,465.54905851989054,0.004509912313693713
0.008700000000000001,466.11155642898945,0.0046053058465260945
0.0088,466.6740543380884,0.004700699379358474
0.0089,467.2365522471873,0.004796092912190854
0.009000000000000001,467.7990501562862,0.0048914864450232375
0.0091,468.3615480653852,0.004986879977855617
0.0092,468.9240459744841,0.005082273510687997
0.009300000000000001,469.486543883583,0.005177667043520379
0.0094,470.027714380336,0.005273235233045971
0.0095,470.54685379580496,0.005368983841824614
0.009600000000000001,471.06599321127385,0.005464732450603258
0.0097,471.5851326267428,0.005560481059381901
0.0098,472.1042720422117,0.005656229668160545
0.0099,472.6234114576806,0.005751978276939188
0.01,473.14255087314956,0.005847726885717832
0.010100000000000001,473.66169028861844,0.005943475494496477
0.0102,474.1808297040874,0.006039224103275119
0.0103,474.6845883091171,0.006135098670207834
0.010400000000000001,475.18681763275004,0.006230985760892959
0.0105,475.689046956383,0.006326872851578085
0.0106,476.1912762800159,0.0064227599422632085
0.010700000000000001,476.6935056036489,0.006518647032948334
0.0108,477.1957349272818,0.006614534123633459
0.0109,477.69796425091477,0.006710421214318583
0.011000000000000001,478.2001935745477,0.0068063083050037086
0.0111,478.7024228981806,0.006902195395688834
0.0112,479.2082893503406,0.00699805270081765
0.011300000000000001,479.7141860430154,0.007093909758297658
0.0114,480.22008273569014,0.007189766815777663
0.0115,480.7259794283649,0.007285623873257669
0.011600000000000001,481.23187612103965,0.007381480930737677
0.0117,481.7377728137144,0.007477337988217684
0.0118,482.2436695063892,0.0075731950456976865
0.0119,482.74956619906396,0.007669052103177695
0.012,483.2452708647329,0.007764992626279554
0.012100000000000001,483.7271550913817,0.00786104632917739
0.0122,484.20903931803053,0.007957100032075223
0.0123,484.6909235446793,0.008053153734973057
0.012400000000000001,485.17280777132817,0.008149207437870891
0.0125,485.65469199797695,0.008245261140768727
0.0126,486.1365762246258,0.00834131484366656
0.012700000000000001,486.61846045127464,0.008437368546564395
0.0128,487.10034467792343,0.008533422249462227
0.0129,487.5748986955159,0.008629535981680711
0.013000000000000001,488.04274601908304,0.008725704637064832
0.0131,488.51059334265017,0.00882187329244895
0.0132,488.9784406662173,0.008918041947833067
0.013300000000000001,489.4462879897844,0.00901421060321719
0.0134,489.91413531335155,0.009110379258601307
0.0135,490.3819826369187,0.009206547913985424
0.013600000000000001,490.84982996048586,0.009302716569369544
0.0137,491.317677284053,0.009398885224753663
0.013800000000000002,491.78182813353953,0.009495084151692954
0.013900000000000001,492.2437883235944,0.009591301018611366
0.014,492.70574851364927,0.009687517885529781
0.014100000000000001,493.16770870370414,0.009783734752448196
0.0142,493.629668893759,0.00987995161936661
0.0143,494.09162908381387,0.009976168486285023
0.014400000000000001,494.55358927386874,0.010072385353203438
0.0145,495.0155494639236,0.010168602220121854
0.0146,495.47690570180345,0.010264824032989079
0.014700000000000001,495.9315999144571,0.010361100403215502
0.0148,496.3862941271107,0.010457376773441926
0.0149,496.84098833976435,0.010553653143668348
0.015000000000000001,497.29568255241804,0.010649929513894773
0.0151,497.7503767650717,0.010746205884121195
0.0152,498.2050709777253,0.010842482254347616
0.015300000000000001,498.65976519037895,0.010938758624574042
0.0154,499.11445940303264,0.011035034994800463
0.0155,499.568670438162,0.011131315321915199
0.015600000000000001,500.00899673892707,0.011227709355360119
0.015700000000000002,500.4493230396922,0.011324103388805039
0.0158,500.88964934045725,0.011420497422249957
0.0159,501.32997564122235,0.011516891455694876
0.016,501.77030194198744,0.011613285489139794
0.0161,502.21062824275253,0.011709679522584712
0.0162,502.6509545435176,0.011806073556029632
0.016300000000000002,503.0912808442827,0.011902467589474552
0.0164,503.5275820331351,0.011998894585790218
0.0165,503.9599198328936,0.01209535403950961
0.0166,504.39225763265205,0.012191813493229006
0.0167,504.82459543241055,0.012288272946948401
0.016800000000000002,505.256933232169,0.0123847324006678
0.016900000000000002,505.6892710319275,0.012481191854387192
0.017,506.12160883168593,0.012577651308106588
0.0171,506.55394663144443,0.012674110761825983
0.0172,506.9780124630122,0.012770637957219198
0.0173,507.39355513271346,0.012867234951387956
0.017400000000000002,507.8090978024147,0.012963831945556718
0.0175,508.22464047211594,0.01306042893972548
0.0176,508.6401831418172,0.013157025933894239
0.0177,509.05572581151847,0.013253622928063
0.0178,509.4712684812197,0.01335021992223176
0.0179,509.88681115092095,0.013446816916400518
0.018000000000000002,510.29520430305934,0.013543472460152108
0.0181,510.6998787628184,0.013640158457411296
0.0182,511.10455322257747,0.013736844454670485
0.0183,511.5092276823366,0.013833530451929674
0.0184,511.91390214209565,0.013930216449188862
0.018500000000000003,512.3185766018547,0.014026902446448053
0.018600000000000002,512.7232510616138,0.014123588443707242
0.0187,513.1379889480693,0.014220192028491788
0.0188,513.5722915645129,0.01431663539172728
0.0189,514.0065941809564,0.014413078754962776
0.019,514.4408967974001,0.01450952211819827
0.019100000000000002,514.8751994138437,0.014605965481433766
0.019200000000000002,515.3095020302873,0.014702408844669262
0.0193,515.7438046467308,0.014798852207904755
0.0194,516.1781072631745,0.014895295571140249
0.0195,516.6060448417894,0.014991791059614441
0.0196,517.0310803439925,0.01508831031407868
0.019700000000000002,517.4561158461955,0.015184829568542921
0.0198,517.8811513483986,0.015281348823007159
0.0199,518.3061868506015,0.0153778680774714
0.02,518.7312223528046,0.015474387331935638
0.0201,519.1562578550077,0.015570906586399876
0.020200000000000003,519.561055193262,0.015667591577369543
0.020300000000000002,519.9327755417337,0.015764547445910434
0.0204,520.3044958902054,0.015861503314451325
0.0205,520.6762162386772,0.015958459182992213
0.0206,521.0479365871489,0.016055415051533104
0.0207,521.4196569356207,0.016152370920073995
0.020800000000000003,521.7913772840925,0.01624932678861489
0.020900000000000002,522.1630976325642,0.016346282657155778
0.021,522.5438133000334,0.01644316486028218
0.0211,522.925440899858,0.01654003959531601
0.0212,523.3070684996826,0.01663691433034984
0.0213,523.6886960995072,0.016733789065383673
0.021400000000000002,524.0703236993318,0.01683066380041751
0.021500000000000002,524.4519512991563,0.016927538535451342
0.0216,524.8335788989809,0.017024413270485175
0.0217,525.231365445665,0.01712115567496814
0.0218,525.6495608913569,0.01721773094474414
0.0219,526.0677563370489,0.01731430621452014
0.022000000000000002,526.4859517827409,0.01741088148429614
0.0221,526.9041472284329,0.017507456754072143
0.0222,527.3223426741248,0.01760403202384814
0.0223,527.7405381198167,0.01770060729362414
0.0224,528.1515705158989,0.01779724122380103
0.022500000000000003,528.5222921295061,0.01789420527128675
0.022600000000000002,528.8930137431132,0.017991169318772465
0.0227,529.2637353567204,0.01808813336625818
0.0228,529.6344569703275,0.018185097413743898
0.0229,530.0051785839347,0.018282061461229612
0.023,530.3759001975418,0.018379025508715327
0.023100000000000002,530.746621811149,0.01847598955620105
0.023200000000000002,531.1150849290012,0.018572972099198257
0.0233,531.4737752611784,0.018670034674522024
0.0234,531.8324655933557,0.01876709724984579
0.0235,532.1911559255328,0.018864159825169556
0.0236,532.5498462577101,0.018961222400493322
0.023700000000000002,532.9085365898873,0.019058284975817092
0.0238,533.2672269220645,0.01915534755114086
0.0239,533.6259172542417,0.019252410126464625
0.024,533.987761630209,0.01934944687236053
0.0241,534.3519914407525,0.01944646408320417
0.024200000000000003,534.7162212512959,0.01954348129404781
0.024300000000000002,535.0804510618394,0.019640498504891447
0.0244,535.4446808723828,0.019737515715735083
0.0245,535.8089106829264,0.01983453292657872
0.0246,536.1731404934698,0.019931550137422357
0.0247,536.539766021209,0.020028547729006214
0.024800000000000003,536.9121163146871,0.02012549843873506
0.024900000000000002,537.2844666081653,0.020222449148463904
0.025,537.6568169016435,0.020319399858192748
0.0251,538.0291671951217,0.02041635056792159
0.0252,538.4015174885999,0.020513301277650435
0.0253,538.773867782078,0.020610251987379282
0.025400000000000002,539.1381338257195,0.020707268901499015
0.025500000000000002,539.4690150656965,0.02080455921397186
0.0256,539.7998963056734,0.020901849526444707
0.0257,540.1307775456505,0.020999139838917553
0.0258,540.4616587856275,0.0210964301513904
0.025900000000000003,540.7925400256045,0.021193720463863253
0.026000000000000002,541.1234212655814,0.0212910107763361
0.0261,541.4543025055585,0.02138830108880894
0.0262,541.7854055208383,0.021485589585096103
0.0263,542.1165777438495,0.021582877514620014
0.0264,542.4477499668607,0.021680165444143924
0.026500000000000003,542.778922189872,0.02177745337366784
0.026600000000000002,543.1100944128832,0.02187474130319175
0.0267,543.4412666358945,0.02197202923271566
0.0268,543.7724388589057,0.02206931716223957
0.0269,544.1036110819169,0.02216660509176348
0.027,544.4433414730773,0.022263822935834707
0.027100000000000003,544.7848408006068,0.022361026293545767
0.027200000000000002,545.1263401281365,0.022458229651256822
0.0273,545.467839455666,0.022555433008967875
0.0274,545.8093387831956,0.02265263636667893
0.0275,546.1508381107252,0.022749839724389986
0.027600000000000003,546.4923374382547,0.022847043082101042
0.027700000000000002,546.8389035052409,0.022944204946735276
0.027800000000000002,547.1928411189326,0.023041306443522227
0.0279,547.5467787326244,0.023138407940309177
0.028,547.9007163463161,0.023235509437096128
0.0281,548.2546539600079,0.02333261093388308
0.028200000000000003,548.6085915736998,0.023429712430670033
0.028300000000000002,548.9625291873915,0.023526813927456983
0.0284,549.3164668010833,0.023623915424243934
0.0285,549.6510207018513,0.02372117566017591
0.0286,549.9814061830979,0.023818470032568408
0.0287,550.3117916643444,0.023915764404960904
0.028800000000000003,550.642177145591,0.024013058777353404
0.028900000000000002,550.9725626268375,0.0241103531497459
0.029,551.302948108084,0.0242076475221384
0.0291,551.6333335893306,0.024304941894530897
0.0292,551.9604773015074,0.02440226281476036
0.029300000000000003,552.2482542197946,0.02449990612168783
0.029400000000000003,552.5360311380819,0.024597549428615292
0.029500000000000002,552.8238080563691,0.024695192735542756
0.0296,553.1115849746564,0.02479283604247022
0.0297,553.3993618929436,0.024890479349397684
0.0298,553.6871388112309,0.02498812265632515
0.029900000000000003,553.9749157295181,0.02508576596325262
0.030000000000000002,554.2840635468359,0.02518323425736113
0.030100000000000002,554.6036621159362,0.025280616967071574
0.0302,554.9232606850366,0.02537799967678202
0.0303,555.2428592541368,0.025475382386492468
0.0304,555.5624578232371,0.025572765096202914
0.030500000000000003,555.8820563923374,0.025670147805913365
0.030600000000000002,556.2016549614376,0.02576753051562381
0.0307,556.5190242106702,0.0258649314819155
0.0308,556.8172801347594,0.025962488973064107
0.0309,557.1155360588485,0.026060046464212713
0.031,557.4137919829377,0.026157603955361316
0.031100000000000003,557.7120479070269,0.026255161446509925
0.031200000000000002,558.0103038311161,0.02635271893765853
0.0313,558.3085597552052,0.026450276428807137
0.031400000000000004,558.6068156792944,0.026547833919955743
0.0315,558.8951549261155,0.026645472621803105
0.0316,559.1794640936366,0.026743144327200666
0.0317,559.4637732611577,0.026840816032598223
0.0318,559.7480824286788,0.026938487737995787
0.031900000000000005,560.0323915961999,0.027036159443393347
0.032,560.316700763721,0.027133831148790904
0.032100000000000004,560.6010099312421,0.027231502854188464
0.0322,560.8854060870971,0.027329173847211986
0.0323,561.1702756868305,0.027426840963059005
0.0324,561.4551452865638,0.027524508078906013
0.0325,561.7400148862972,0.027622175194753032
0.032600000000000004,562.0248844860306,0.027719842310600047
0.0327,562.309754085764,0.02781750942644706
0.0328,562.5946236854973,0.027915176542294078
0.0329,562.8794932852306,0.028012843658141086
0.033,563.1827473612183,0.028110360217897333
0.033100000000000004,563.4979990219875,0.028207778525767675
0.0332,563.8132506827568,0.02830519683363801
0.0333,564.1285023435261,0.028402615141508356
0.0334,564.4437540042953,0.02850003344937869
0.0335,564.7590056650646,0.028597451757249034
0.033600000000000005,565.0742573258339,0.028694870065119376
0.0337,565.3775409368199,0.028792386383004496
0.033800000000000004,565.6625612200851,0.02889005226485805
0.0339,565.9475815033503,0.0289877181467116
0.034,566.2326017866155,0.029085384028565156
0.0341,566.5176220698808,0.0291830499104187
0.0342,566.802642353146,0.029280715792272257
0.034300000000000004,567.0876626364111,0.029378381674125813
0.0344,567.3726829196763,0.02947604755597936
0.0345,567.6465205291406,0.029573805016163923
0.0346,567.9101166462726,0.029671646347056997
0.0347,568.1737127634048,0.029769487677950075
0.034800000000000005,568.437308880537,0.029867329008843153
0.0349,568.700904997669,0.029965170339736225
0.035,568.9645011148011,0.030063011670629306
0.0351,569.2280972319332,0.030160853001522377
0.0352,569.4916933490654,0.03025869433241546
0.035300000000000005,569.7628218058511,0.030356473978678696
0.0354,570.0355859123961,0.03045424023010651
0.035500000000000004,570.3083500189409,0.030552006481534333
0.0356,570.5811141254858,0.030649772732962148
0.0357,570.8538782320308,0.03074753898438997
0.0358,571.1266423385756,0.030845305235817785
0.0359,571.3994064451205,0.03094307148724561
0.036000000000000004,571.6721705516654,0.03104083773867343
0.0361,571.9350224601834,0.031138685164118128
0.0362,572.1952828179213,0.03123655381256365
0.0363,572.4555431756593,0.03133442246100916
0.0364,572.7158035333973,0.031432291109454676
0.036500000000000005,572.9760638911353,0.031530159757900196
0.0366,573.2363242488732,0.0316280284063457
0.0367,573.4965846066111,0.03172589705479122
0.0368,573.756844964349,0.03182376570323674
0.0369,574.0443693068835,0.03192141107858418
0.037000000000000005,574.3337150487749,0.03201904153793603
0.0371,574.6230607906663,0.03211667199728786
0.037200000000000004,574.9124065325576,0.03221430245663971
0.0373,575.201752274449,0.03231193291599155
0.0374,575.4910980163403,0.0324095633753434
0.0375,575.7804437582316,0.03250719383469523
0.0376,576.0388200105764,0.03260507791265523
0.037700000000000004,576.2871987751092,0.032703043863096214
0.0378,576.535577539642,0.03280100981353719
0.0379,576.7839563041748,0.03289897576397817
0.038,577.0323350687075,0.03299694171441914
0.0381,577.2807138332404,0.03309490766486012
0.038200000000000005,577.5290925977731,0.0331928736153011
0.0383,577.777471362306,0.033290839565742074
0.038400000000000004,578.0149907407497,0.03338889444701225
0.0385,578.2488048674002,0.033486979671720964
0.0386,578.4826189940505,0.033585064896429685
0.038700000000000005,578.716433120701,0.03368315012113841
0.0388,578.9502472473514,0.03378123534584712
0.038900000000000004,579.1840613740019,0.033879320570555836
0.039,579.4178755006524,0.03397740579526455
0.0391,579.6564248058806,0.03407545224214975
0.0392,579.9098310428654,0.03417337702108339
0.0393,580.1632372798503,0.03427130180001704
0.039400000000000004,580.4166435168352,0.034369226578950696
0.0395,580.67004975382,0.03446715135788434
0.0396,580.9234559908048,0.034565076136817995
0.0397,581.1768622277896,0.03466300091575164
0.0398,581.4302684647744,0.034760925694685293
0.039900000000000005,581.6818973564216,0.03485886502884272
0.04,581.9309715673292,0.03495682528406094
0.040100000000000004,582.1800457782368,0.03505478553927916
0.0402,582.4291199891445,0.03515274579449738
0.0403,582.6781942000522,0.0352507060497156
0.040400000000000005,582.9272684109599,0.03534866630493382
0.0405,583.1763426218675,0.03544662656015204
0.040600000000000004,583.4254168327752,0.03554458681537026
0.0407,583.6611727332131,0.0356426561383004
0.0408,583.8925233625946,0.03574076153734062
0.0409,584.1238739919761,0.03583886693638084
0.041,584.3552246213577,0.03593697233542106
0.041100000000000005,584.5865752507392,0.036035077734461275
0.0412,584.8179258801207,0.036133183133501494
0.0413,585.0492765095023,0.03623128853254171
0.0414,585.2797728801969,0.03632940092736721
0.0415,585.5024466476999,0.03642757738387931
0.041600000000000005,585.7251204152029,0.036525753840391424
0.0417,585.9477941827059,0.03662393029690352
0.041800000000000004,586.170467950209,0.036722106753415626
0.0419,586.393141717712,0.03682028320992773
0.042,586.615815485215,0.036918459666439835
0.042100000000000005,586.8384892527181,0.03701663612295194
0.0422,587.0678439044357,0.03711475786766283
0.042300000000000004,587.3053193008965,0.037212813109114895
0.0424,587.5427946973573,0.03731086835056696
0.0425,587.7802700938181,0.03740892359201903
0.0426,588.0177454902789,0.037506978833471094
0.0427,588.2552208867397,0.03760503407492317
0.042800000000000005,588.4926962832005,0.03770308931637524
0.0429,588.7301716796613,0.0378011445578273
0.043000000000000003,588.9632491862268,0.037899235814942867
0.0431,589.193895777979,0.037997346979562245
0.0432,589.4245423697313,0.038095458144181624
0.043300000000000005,589.6551889614836,0.03819356930880101
0.0434,589.8858355532359,0.03829168047342039
0.043500000000000004,590.1164821449883,0.03838979163803977
0.0436,590.3471287367405,0.03848790280265915
0.0437,590.5777753284927,0.03858601396727853
0.0438,590.8032318352962,0.03868416763508864
0.0439,591.0237199315766,0.0387823619907299
0.044000000000000004,591.2442080278571,0.038880556346371165
0.0441,591.4646961241375,0.03897875070201242
0.0442,591.6851842204179,0.03907694505765369
0.0443,591.9056723166983,0.039175139413294945
0.0444,592.1261604129787,0.03927333376893621
0.044500000000000005,592.3466485092591,0.039371528124577476
0.0446,592.5610089590153,0.039469772661387535
0.044700000000000004,592.7729390124737,0.03956803710145514
0.0448,592.9848690659321,0.039666301541522744
0.0449,593.1967991193906,0.03976456598159035
0.045000000000000005,593.4087291728489,0.03986283042165796
0.0451,593.6206592263073,0.03996109486172556
0.045200000000000004,593.8325892797657,0.04005935930179317
0.0453,594.0445193332241,0.04015762374186077
0.0454,594.2484860880618,0.040255953395812824
0.0455,594.4518276975941,0.04035428816927069
0.0456,594.6551693071265,0.04045262294272857
0.045700000000000005,594.8585109166588,0.04055095771618645
0.0458,595.061852526191,0.040649292489644315
0.0459,595.2651941357234,0.040747627263102194
0.046,595.4685357452557,0.04084596203656007
0.0461,595.6740473030745,0.040944279039648715
0.046200000000000005,595.8924117287002,0.04104249078667755
0.0463,596.1107761543258,0.04114070253370638
0.046400000000000004,596.3291405799514,0.041238914280735214
0.0465,596.547505005577,0.04133712602776405
0.0466,596.7658694312026,0.041435337774792885
0.046700000000000005,596.9842338568283,0.04153354952182172
0.0468,597.2025982824539,0.041631761268850556
0.046900000000000004,597.419261411746,0.04172998694831465
0.047,597.629215618059,0.04182826756919796
0.0471,597.8391698243721,0.04192654819008128
0.0472,598.0491240306852,0.04202482881096459
0.0473,598.2590782369983,0.042123109431847904
0.047400000000000005,598.4690324433114,0.04222139005273122
0.0475,598.6789866496244,0.04231967067361453
0.0476,598.8889408559376,0.04241795129449784
0.0477,599.0935666148115,0.04251627555166457
0.0478,599.2835249422426,0.0426147199249069
0.047900000000000005,599.4734832696737,0.04271316429814923
0.048,599.6634415971048,0.04281160867139156
0.048100000000000004,599.8533999245359,0.0429100530446339
0.0482,600.043358251967,0.04300849741787622
0.0483,600.2333165793981,0.043106941791118555
0.048400000000000006,600.4232749068292,0.04320538616436089
0.0485,600.6131637316112,0.04330383110678164
0.048600000000000004,600.8027176283479,0.043402278792030444
0.0487,600.9922715250847,0.04350072647727924
0.0488,601.1818254218215,0.043599174162528044
0.0489,601.3713793185583,0.04369762184777684
0.049,601.5609332152951,0.043796069533025644
0.049100000000000005,601.7504871120318,0.043894517218274455
0.0492,601.9400410087686,0.04399296490352325
0.049300000000000004,602.1369462389117,0.04409135238645765
0.0494,602.3392026980472,0.04418969604654353
0.0495,602.5414591571828,0.04428803970662942
0.049600000000000005,602.7437156163184,0.04438638336671531
0.0497,602.9459720754539,0.04448472702680119
0.049800000000000004,603.1482285345895,0.04458307068688708
0.0499,603.3504849937251,0.04468141434697296
0.05,603.5527414528607,0.04477975800705884
0.050100000000000006,603.7572524123042,0.04487808320435317
0.0502,603.9629162931194,0.04497639896002228
0.050300000000000004,604.1685801739347,0.04507471471569138
0.0504,604.37424405475,0.04517303047136048
0.0505,604.5799079355653,0.04527134622702959
0.0506,604.7855718163805,0.04536966198269869
0.0507,604.9912356971959,0.0454679777383678
0.050800000000000005,605.1968995780111,0.0455662934940369
0.0509,605.3779329272735,0.04566481095665119
0.051000000000000004,605.5566944090166,0.04576334702428244
0.0511,605.7354558907598,0.045861883091913684
0.0512,605.9142173725029,0.045960419159544935
0.051300000000000005,606.0929788542461,0.04605895522717619
0.0514,606.2717403359892,0.04615749129480744
0.051500000000000004,606.4505018177323,0.04625602736243869
0.0516,606.6273232331217,0.04635457931786581
0.0517,606.7950279597216,0.046453205932641725
0.051800000000000006,606.9627326863214,0.04655183254741764
0.0519,607.1304374129212,0.04665045916219355
0.052000000000000005,607.2981421395211,0.046749085776969464
0.0521,607.465846866121,0.04684771239174537
0.0522,607.6335515927208,0.04694633900652129
0.0523,607.8012563193206,0.047044965621297195
0.0524,607.9722013150595,0.04714356570051954
0.052500000000000005,608.1516092674468,0.04724209647400524
0.0526,608.3310172198342,0.04734062724749095
0.052700000000000004,608.5104251722214,0.04743915802097666
0.0528,608.6898331246088,0.047537688794462366
0.0529,608.869241076996,0.04763621956794807
0.053000000000000005,609.0486490293833,0.04773475034143378
0.0531,609.2280569817707,0.04783328111491949
0.053200000000000004,609.4176700746252,0.047931728315393204
0.0533,609.6156709281425,0.04803010682593318
0.0534,609.8136717816599,0.04812848533647316
0.053500000000000006,610.0116726351772,0.04822686384701314
0.0536,610.2096734886944,0.048325242357553116
0.053700000000000005,610.4076743422117,0.0484236208680931
0.0538,610.6056751957291,0.04852199937863307
0.0539,610.8036760492464,0.048620377889173054
0.054,610.973520054985,0.04871898698473875
0.0541,611.1374670937619,0.048817644372367866
0.054200000000000005,611.3014141325389,0.04891630175999698
0.0543,611.4653611713157,0.04901495914762609
0.054400000000000004,611.6293082100927,0.04911361653525521
0.0545,611.7932552488697,0.04921227392288431
0.0546,611.9572022876466,0.04931093131051343
0.054700000000000006,612.1206259185743,0.04940959298448927
0.0548,612.2826689348817,0.04950826596473988
0.054900000000000004,612.444711951189,0.049606938944990506
0.055,612.6067549674964,0.04970561192524112
0.0551,612.7687979838038,0.049804284905491734
0.055200000000000006,612.9308410001112,0.04990295788574235
0.0553,613.0928840164185,0.05000163086599296
0.055400000000000005,613.2549270327258,0.05010030384624358
0.0555,613.4234525564932,0.050198923739260805
0.055600000000000004,613.5969761962307,0.050297502701179914
0.0557,613.7704998359682,0.050396081663099
0.0558,613.9440234757056,0.05049466062501811
0.055900000000000005,614.1175471154431,0.05059323958693721
0.056,614.2910707551806,0.05069181854885631
0.056100000000000004,614.4645943949181,0.05079039751077541
0.0562,614.6381180346556,0.050888976472694504
0.0563,614.8153614014831,0.05098752497263244
0.056400000000000006,614.9989722449467,0.05108602132735954
0.0565,615.1825830884104,0.051184517682086636
0.056600000000000004,615.366193931874,0.051283014036813734
0.0567,615.5498047753377,0.051381510391540826
0.0568,615.7334156188014,0.051480006746267924
0.056900000000000006,615.9170264622651,0.05157850310099503
0.057,616.1006373057287,0.05167699945572212
0.057100000000000005,616.2481147475237,0.05177579171791083
0.0572,616.3884239393598,0.05187464268308767
0.057300000000000004,616.5287331311958,0.051973493648264514
0.0574,616.6690423230319,0.05207234461344135
0.0575,616.809351514868,0.0521711955786182
0.057600000000000005,616.9496607067042,0.05227004654379504
0.0577,617.0899698985403,0.052368897508971876
0.057800000000000004,617.2421339662977,0.052467651390949256
0.0579,617.4011688828903,0.05256634900544713
0.058,617.5602037994828,0.052665046619945
0.058100000000000006,617.7192387160753,0.05276374423444287
0.0582,617.8782736326677,0.05286244184894074
0.058300000000000005,618.0373085492603,0.05296113946343861
0.0584,618.1963434658528,0.053059837077936475
0.0585,618.3553783824453,0.05315853469243435
0.058600000000000006,618.5200741672228,0.0532571859483538
0.0587,618.6882474220542,0.053355808726208924
0.058800000000000005,618.8564206768858,0.05345443150406406
0.0589,619.0245939317174,0.053553054281919185
0.059000000000000004,619.192767186549,0.05365167705977432
0.0591,619.3609404413805,0.053750299837629446
0.0592,619.5291136962121,0.05384892261548459
0.059300000000000005,619.6972869510436,0.05394754539333972
0.0594,619.8725464102494,0.05404611014010306
0.059500000000000004,620.052294174379,0.05414463813076663
0.0596,620.2320419385085,0.0542431661214302
0.0597,620.411789702638,0.054341694112093775
0.059800000000000006,620.5915374667676,0.05444022210275735
0.0599,620.7712852308971,0.054538750093420914
0.060000000000000005,620.9510329950266,0.05463727808408449
0.0601,621.1307807591561,0.05473580607474805
0.060200000000000004,621.2855747391718,0.054834538419570755
0.0603,621.4331088424723,0.054933330217741085
0.0604,621.5806429457729,0.05503212201591142
0.060500000000000005,621.7281770490735,0.05513091381408176
0.0606,621.875711152374,0.05522970561225208
0.060700000000000004,622.0232452556746,0.055328497410422416
0.0608,622.1707793589751,0.055427289208592745
0.0609,622.3183134622757,0.05552608100676308
0.061000000000000006,622.4608404468872,0.05562491380975756
0.0611,622.5973436591192,0.05572379594326374
0.061200000000000004,622.7338468713513,0.05582267807676993
0.0613,622.8703500835832,0.05592156021027612
0.0614,623.0068532958152,0.056020442343782305
0.061500000000000006,623.1433565080472,0.0561193244772885
0.0616,623.2798597202792,0.05621820661079468
0.061700000000000005,623.4163629325112,0.05631708874430087
0.0618,623.5604014679867,0.056415909168743686
0.061900000000000004,623.7064198642565,0.0565147133795018
0.062,623.8524382605265,0.056613517590259906
0.0621,623.9984566567964,0.05671232180101802
0.062200000000000005,624.1444750530663,0.05681112601177613
0.0623,624.2904934493363,0.05690993022253424
0.062400000000000004,624.4365118456062,0.05700873443329235
0.0625,624.5845253871308,0.05710752230519664
0.0626,624.7452302294055,0.057206206244163095
0.0627,624.9059350716801,0.05730489018312955
0.06280000000000001,625.0666399139548,0.05740357412209601
0.0629,625.2273447562294,0.057502258061062454
0.063,625.3880495985042,0.05760094200002891
0.0631,625.5487544407788,0.05769962593899537
0.0632,625.7094592830534,0.05779830987796183
0.06330000000000001,625.866150403198,0.05789702668652462
0.0634,626.0017931956976,0.057995915866270766
0.0635,626.1374359881971,0.05809480504601692
0.0636,626.2730787806967,0.05819369422576308
0.0637,626.4087215731962,0.05829258340550923
0.06380000000000001,626.5443643656957,0.05839147258525539
0.0639,626.6800071581953,0.05849036176500153
0.064,626.8156499506948,0.05858925094474769
0.0641,626.9472368506996,0.05868817333943618
0.06420000000000001,627.071403124889,0.058787156503895766
0.06430000000000001,627.1955693990783,0.05888613966835536
0.0644,627.3197356732677,0.058985122832814936
0.0645,627.4439019474571,0.05908410599727453
0.0646,627.5680682216465,0.05918308916173412
0.06470000000000001,627.6922344958359,0.05928207232619371
0.0648,627.8164007700253,0.05938105549065329
0.0649,627.9449865725414,0.05948000246224566
0.065,628.0885501202847,0.05957882677650809
0.0651,628.232113668028,0.05967765109077051
0.06520000000000001,628.3756772157712,0.05977647540503293
0.0653,628.5192407635145,0.05987529971929534
0.0654,628.6628043112578,0.059974124033557764
0.0655,628.8063678590009,0.06007294834782018
0.0656,628.9499314067442,0.06017177266208261
0.06570000000000001,629.0965041321278,0.060270572333270316
0.0658,629.2511621842235,0.06036930579124826
0.0659,629.4058202363193,0.06046803924922622
0.066,629.5604782884151,0.06056677270720417
0.0661,629.7151363405109,0.060665506165182126
0.06620000000000001,629.8697943926065,0.060764239623160084
0.0663,630.0244524447023,0.06086297308113803
0.0664,630.1791104967981,0.060961706539115985
0.0665,630.327863272603,0.06106048835720499
0.0666,630.4702980557055,0.06115932191526578
0.06670000000000001,630.6127328388079,0.06125815547332658
0.0668,630.7551676219103,0.061356989031387366
0.0669,630.8976024050128,0.061455822589448164
0.067,631.0400371881152,0.06155465614750896
0.0671,631.1824719712176,0.06165348970556976
0.06720000000000001,631.32490675432,0.06175232326363056
0.0673,631.4551761300705,0.06185125644792753
0.0674,631.5653348572458,0.061950354324467605
0.0675,631.6754935844212,0.062049452201007674
0.06760000000000001,631.7856523115966,0.06214855007754775
0.06770000000000001,631.895811038772,0.06224764795408781
0.0678,632.0059697659473,0.06234674583062788
0.0679,632.1161284931227,0.06244584370716795
0.068,632.2262872202981,0.06254494158370802
0.06810000000000001,632.3569121107915,0.0626438718565862
0.0682,632.4938911379487,0.06274275009349864
0.0683,632.6308701651059,0.06284162833041108
0.0684,632.767849192263,0.06294050656732354
0.0685,632.9048282194202,0.063039384804236
0.06860000000000001,633.0418072465774,0.06313826304114845
0.0687,633.1787862737345,0.06323714127806089
0.0688,633.3157653008917,0.06333601951497334
0.0689,633.460452647812,0.06343483462610108
0.069,633.6051923730058,0.06353364930828716
0.06910000000000001,633.7499320981996,0.06363246399047322
0.0692,633.8946718233933,0.06373127867265928
0.0693,634.039411548587,0.06383009335484535
0.0694,634.1841512737808,0.06392890803703141
0.0695,634.3288909989747,0.06402772271921749
0.06960000000000001,634.4718823654298,0.06412655171924722
0.0697,634.5908250736519,0.06422557766108382
0.0698,634.709767781874,0.06432460360292042
0.0699,634.8287104900961,0.06442362954475701
0.07,634.9476531983182,0.06452265548659362
0.07010000000000001,635.0665959065403,0.06462168142843022
0.0702,635.1855386147624,0.06472070737026682
0.0703,635.3044813229845,0.06481973331210342
0.0704,635.4212308299634,0.06491877721473482
0.07050000000000001,635.5331003370112,0.06501786108117603
0.07060000000000001,635.644969844059,0.06511694494761724
0.0707,635.7568393511069,0.06521602881405845
0.0708,635.8687088581547,0.06531511268049967
0.0709,635.9805783652026,0.06541419654694088
0.07100000000000001,636.0924478722504,0.0655132804133821
0.0711,636.2043173792982,0.0656123642798233
0.0712,636.3472425648358,0.06571119382182879
0.0713,636.4943500082835,0.06580998911404695
0.0714,636.6414574517312,0.06590878440626513
0.07150000000000001,636.7885648951789,0.0660075796984833
0.0716,636.9356723386265,0.06610637499070146
0.0717,637.0827797820743,0.06620517028291964
0.0718,637.229887225522,0.0663039655751378
0.0719,637.3731003198205,0.06640279275937053
0.07200000000000001,637.4914519268633,0.06650182354191521
0.0721,637.6098035339061,0.06660085432445988
0.0722,637.7281551409488,0.06669988510700457
0.0723,637.8465067479916,0.06679891588954925
0.0724,637.9648583550344,0.06689794667209394
0.07250000000000001,638.0832099620771,0.06699697745463863
0.0726,638.2015615691199,0.0670960082371833
0.0727,638.3213359823156,0.06719502736793387
0.0728,638.4457596213797,0.0672940084247539
0.0729,638.5701832604436,0.06739298948157393
0.07300000000000001,638.6946068995076,0.06749197053839397
0.0731,638.8190305385715,0.06759095159521399
0.0732,638.9434541776355,0.06768993265203402
0.0733,639.0678778166995,0.06778891370885405
0.0734,639.1923014557634,0.06788789476567408
0.07350000000000001,639.3167250948275,0.06798687582249412
0.0736,639.4411487338914,0.06808585687931414
0.0737,639.556194966863,0.06818491473057657
0.0738,639.6677559404751,0.06828400112369232
0.07390000000000001,639.7793169140873,0.06838308751680806
0.07400000000000001,639.8908778876994,0.06848217390992381
0.0741,640.0024388613115,0.06858126030303954
0.0742,640.1139998349236,0.06868034669615529
0.0743,640.2255608085356,0.06877943308927104
0.07440000000000001,640.3368298613232,0.06887852187301557
0.0745,640.4466053462653,0.06897762288804332
0.0746,640.5563808312074,0.0690767239030711
0.0747,640.6661563161497,0.06917582491809886
0.0748,640.7759318010918,0.06927492593312662
0.07490000000000001,640.885707286034,0.06937402694815438
0.075,640.9954827709761,0.06947312796318214
0.0751,641.1052582559182,0.0695722289782099
0.0752,641.2246665807805,0.06967125110696963
0.0753,641.3685846201787,0.06977007251819163
0.07540000000000001,641.5125026595769,0.06986889392941363
0.0755,641.6564206989749,0.06996771534063562
0.0756,641.8003387383731,0.0700665367518576
0.0757,641.9442567777711,0.0701653581630796
0.0758,642.0881748171693,0.0702641795743016
0.07590000000000001,642.2304155043022,0.07036301472187358
0.076,642.3405196767443,0.070462113045179
0.0761,642.4506238491864,0.07056121136848445
0.0762,642.5607280216285,0.0706603096917899
0.0763,642.6708321940706,0.07075940801509534
0.07640000000000001,642.7809363665128,0.07085850633840078
0.0765,642.8910405389549,0.07095760466170621
0.0766,643.001144711397,0.07105670298501165
0.0767,643.1091253222544,0.07115581869881146
0.07680000000000001,643.2074381526162,0.07125501358501835
0.07690000000000001,643.3057509829781,0.07135420847122523
0.077,643.4040638133399,0.0714534033574321
0.0771,643.5023766437017,0.07155259824363898
0.0772,643.6006894740636,0.07165179312984586
0.07730000000000001,643.6990023044254,0.07175098801605274
0.07740000000000001,643.7973151347874,0.07185018290225963
0.0775,643.8956279651492,0.07194937778846648
0.0776,643.9954084873827,0.07204856065529638
0.0777,644.0958950695643,0.07214773773998574
0.07780000000000001,644.1963816517458,0.0722469148246751
0.0779,644.2968682339273,0.07234609190936443
0.078,644.3973548161088,0.07244526899405379
0.0781,644.4978413982903,0.07254444607874315
0.0782,644.5983279804718,0.0726436231634325
0.07830000000000001,644.6988145626533,0.07274280024812185
0.0784,644.8241497909661,0.0728417738396591
0.0785,644.9623842298134,0.07294064179562182
0.0786,645.1006186686607,0.07303950975158453
0.0787,645.238853107508,0.07313837770754725
0.07880000000000001,645.3770875463553,0.07323724566350996
0.0789,645.5153219852026,0.07333611361947265
0.079,645.6535564240498,0.07343498157543536
0.0791,645.7917908628971,0.07353384953139808
0.0792,645.9070820799717,0.07363290537641087
0.07930000000000001,646.0169204403794,0.07373200587653225
0.0794,646.126758800787,0.0738311063766536
0.0795,646.2365971611946,0.07393020687677498
0.0796,646.3464355216023,0.07402930737689636
0.07970000000000001,646.4562738820099,0.07412840787701773
0.07980000000000001,646.5661122424176,0.07422750837713911
0.0799,646.6759506028252,0.07432660887726047
0.08,646.7722629113791,0.0744258201463514
0.0801,646.8652719681825,0.07452505846677976
0.08020000000000001,646.9582810249858,0.07462429678720811
0.08030000000000001,647.0512900817891,0.07472353510763648
0.0804,647.1442991385925,0.07482277342806481
0.0805,647.2373081953958,0.07492201174849317
0.0806,647.3303172521992,0.07502125006892152
0.08070000000000001,647.4245295026561,0.07512047853602959
0.08080000000000001,647.5271080045383,0.07521963848934962
0.0809,647.6296865064203,0.07531879844266966
0.081,647.7322650083023,0.07541795839598969
0.0811,647.8348435101844,0.07551711834930974
0.08120000000000001,647.9374220120665,0.07561627830262978
0.0813,648.0400005139486,0.07571543825594981
0.0814,648.1425790158306,0.07581459820926985
0.0815,648.2527789875103,0.07591369574804609
0.0816,648.3721583343149,0.07601271811411597
0.08170000000000001,648.4915376811196,0.07611174048018587
0.0818,648.6109170279242,0.07621076284625576
0.0819,648.7302963747288,0.07630978521232566
0.082,648.8496757215335,0.07640880757839556
0.0821,648.9690550683381,0.07650782994446546
0.08220000000000001,649.0884344151427,0.07660685231053536
0.0823,649.2032194310301,0.07670591230098427
0.0824,649.3127848672088,0.0768050150361655
0.0825,649.4223503033876,0.07690411777134674
0.0826,649.5319157395663,0.07700322050652798
0.08270000000000001,649.6414811757451,0.07710232324170921
0.0828,649.7510466119238,0.07720142597689043
0.0829,649.8606120481026,0.07730052871207167
0.083,649.9701774842813,0.07739963144725291
0.08310000000000001,650.0739062219069,0.07749878198094116
0.08320000000000001,650.1657560026135,0.07759802979503552
0.0833,650.2576057833203,0.07769727760912987
0.0834,650.3494555640269,0.07779652542322422
0.0835,650.4413053447337,0.07789577323731858
0.08360000000000001,650.5331551254404,0.07799502105141294
0.08370000000000001,650.6250049061471,0.0780942688655073
0.0838,650.7168546868538,0.07819351667960164
0.0839,650.8071036822276,0.07829277760301599
0.084,650.8908447046787,0.07839209182220816
0.08410000000000001,650.9745857271296,0.07849140604140034
0.08420000000000001,651.0583267495806,0.07859072026059251
