Repository: alisonoc/tensile

The purpose of this module is to analyse material properties that are planned for use in bayesian optimisation sections.

Here the following procedure is applied:
1. Read in load-displacement test data from raw data folder.
    A. Two columns of data: Force, Displacement.
    A. Units: force kN, displacement in mm [Giving stress in MPa].
2. Calculate engineering stress-strain data.
    A. Identify UTS data and maximum displacement
3. Calculate true stress-strain data.
4. Calculate the maximum potential slope of the line (use up to 5 points prior to UTS value).
5. Identify linear regression data (yield strength and Young's modulus):
    A. Using second derivative of strain and various filtering properties:
        I. Cycle the filter window length
    B. Log all outputs in dictionary
    C. Use the dictionary to identify the most appropriate yield strength value:
        I. Order data by R2 score (high to low)
        II. Order data by yield strength (high to low)
        III. Select first row (best combined R2 and yield)
6. Plot the 'best' dictionary output
7. For all potential slopes between 0 and maximimum (see point 4) in increments of 50 (we assume changes in slope of <50 MPa has negligible effect):
    A. Calculate the y-axis intercept (c from equation of line: y=mx+c)
    B. Create array of strains using linspace (1000 elements, stop=final interpolated strain value)
    C. Create array of stresses using equation of line (y=mx+c)
    D. Create df of true strain(7B), true stress (7C) [concate to interpolated strain and stress]
    E. Limit df (7D) to stresses greater than or equal to yield strength (5CIII)
    F. Calculate plastic strain (epsilon_p = epsilon_t - sigma_t/E)
    G. Add row to df representing first line (yield stress=5CIII, epsilon_p=0.00) for abaqus
    H. Export df to csv file *This csv file has plastic strain versus true stress for Abaqus input)

File: OUTPUT/P91_500/ABA_TSPE_UTS.csv
TRUE_STRAIN,TRUE_STRESS,PLASTIC_STRAIN
0.0028,391.1756348342469,0.0
0.0029000000000000002,394.0099837324932,8.182921370821069e-05
0.003,396.8443326307394,0.00016365842741642139
0.0031000000000000003,399.6786815289857,0.0002454876411246321
0.0032,402.51303042723197,0.00032731685483284234
0.0033,405.3473793254782,0.00040914606854105303
0.0034000000000000002,408.10942770230463,0.0004914387951655171
0.0035,409.6900853473674,0.0005813053241991548
0.0036000000000000003,411.2707429924302,0.0006711718532327929
0.0037,412.85140063749304,0.0007610383822664302
0.0038,414.43205828255583,0.0008509049113000679
0.0039000000000000003,416.0127159276186,0.0009407714403337061
0.004,417.5933735726814,0.0010306379693673438
0.0041,419.17403121774424,0.0011205044984009815
0.004200000000000001,420.75468886280703,0.0012103710274346197
0.0043,422.3353465078698,0.001300237556468257
0.0044,423.9160041529326,0.0013901040855018951
0.0045000000000000005,424.8696723171742,0.0014839901944363179
0.0046,425.77656827558616,0.0015781761562777166
0.0047,426.6834642339981,0.0016723621181191162
0.0048000000000000004,427.59036019241006,0.0017665480799605162
0.0049,428.497256150822,0.001860734041801915
0.005,429.40415210923396,0.0019549200036433146
0.0051,430.3110480676459,0.0020491059654847146
0.005200000000000001,431.21794402605786,0.002143291927326114
0.0053,432.12483998446976,0.0022374778891675134
0.0054,433.0317359428817,0.0023316638510089134
0.0055000000000000005,433.93863190129366,0.002425849812850313
0.0056,434.8455278597056,0.0025200357746917117
0.0057,435.75242381811756,0.0026142217365331117
0.0058000000000000005,436.59362230398955,0.0027088288796673905
0.0059,437.36885086357114,0.0028038589507739624
0.006,438.1440794231527,0.0028988890218805356
0.0061,438.91930798273427,0.002993919092987108
0.006200000000000001,439.69453654231586,0.0030889491640936806
0.0063,440.46976510189745,0.0031839792352002525
0.0064,441.244993661479,0.0032790093063068257
0.006500000000000001,442.0202222210606,0.003374039377413398
0.0066,442.79545078064217,0.00346906944851997
0.0067,443.57067934022376,0.0035640995196265426
0.0068000000000000005,444.3459078998053,0.0036591295907331157
0.006900000000000001,445.1211364593869,0.003754159661839688
0.007,445.8821363566685,0.0038492809517732826
0.0071,446.47576612961893,0.003945475238317399
0.007200000000000001,447.06939590256934,0.004041669524861515
0.0073,447.66302567551975,0.0041378638114056305
0.0074,448.25665544847016,0.004234058097949748
0.007500000000000001,448.85028522142056,0.0043302523844938635
0.0076,449.44391499437097,0.004426446671037979
0.0077,450.03754476732144,0.004522640957582095
0.0078000000000000005,450.63117454027184,0.004618835244126212
0.0079,451.22480431322225,0.004715029530670328
0.008,451.81843408617266,0.004811223817214444
0.0081,452.41206385912307,0.004907418103758559
0.0082,453.0056936320735,0.005003612390302677
0.0083,453.5993234050239,0.005099806676846792
0.008400000000000001,454.17592381577253,0.005196110137283173
0.0085,454.6777799890029,0.005292892777106158
0.0086,455.17963616223324,0.005389675416929141
0.008700000000000001,455.68149233546353,0.005486458056752128
0.0088,456.1833485086939,0.005583240696575112
0.0089,456.68520468192423,0.005680023336398096
0.009000000000000001,457.1870608551546,0.005776805976221083
0.0091,457.6889170283849,0.005873588616044067
0.0092,458.19077320161523,0.005970371255867052
0.009300000000000001,458.6926293748456,0.006067153895690038
0.0094,459.1944855480759,0.006163936535513023
0.0095,459.6963417213062,0.0062607191753360075
0.009600000000000001,460.1981978945366,0.006357501815158993
0.0097,460.7000540677669,0.006454284454981977
0.0098,461.2019102409972,0.006551067094804962
0.0099,461.66280006493344,0.0066481123666485295
0.01,462.1018122913526,0.00674529789403696
0.010100000000000001,462.54082451777174,0.006842483421425392
0.0102,462.9798367441909,0.006939668948813822
0.0103,463.41884897061,0.007036854476202253
0.010400000000000001,463.85786119702914,0.0071340400035906845
0.0105,464.2968734234483,0.007231225530979116
0.0106,464.73588564986744,0.007328411058367545
0.010700000000000001,465.17489787628654,0.007425596585755978
0.0108,465.6139101027057,0.0075227821131444075
0.0109,466.05292232912484,0.007619967640532839
0.011000000000000001,466.491934555544,0.00771715316792127
0.0111,466.9309467819631,0.007814338695309701
0.0112,467.36995900838224,0.007911524222698132
0.011300000000000001,467.7892521121787,0.008008836167819843
0.0114,468.16341391246755,0.00810643744615371
0.0115,468.5375757127564,0.008204038724487578
0.011600000000000001,468.9117375130453,0.008301640002821447
0.0117,469.28589931333414,0.008399241281155314
0.0118,469.66006111362304,0.008496842559489183
0.0119,470.0342229139119,0.008594443837823052
0.012,470.40838471420074,0.00869204511615692
0.012100000000000001,470.78254651448964,0.008789646394490789
0.0122,471.1567083147785,0.008887247672824656
0.0123,471.5308701150674,0.008984848951158524
0.012400000000000001,471.90503191535623,0.009082450229492393
0.0125,472.2791937156451,0.00918005150782626
0.0126,472.653355515934,0.009277652786160129
0.012700000000000001,473.0275173162228,0.009375254064493998
0.0128,473.3849592773594,0.009472962532392373
0.0129,473.7066431740293,0.009570900242409825
0.013000000000000001,474.0283270706992,0.009668837952427279
0.0131,474.3500109673691,0.009766775662444731
0.0132,474.67169486403895,0.009864713372462182
0.013300000000000001,474.9933787607089,0.009962651082479635
0.0134,475.31506265737875,0.010060588792497088
0.0135,475.6367465540486,0.01015852650251454
0.013600000000000001,475.95843045071854,0.010256464212531992
0.0137,476.2801143473884,0.010354401922549444
0.013800000000000002,476.6017982440583,0.010452339632566898
0.013900000000000001,476.9234821407282,0.010550277342584348
0.014,477.24516603739806,0.0106482150526018
0.014100000000000001,477.56684993406793,0.010746152762619254
0.0142,477.88853383073786,0.010844090472636705
0.0143,478.2102177274077,0.010942028182654157
0.014400000000000001,478.5295095098621,0.011039981228326378
0.0145,478.84472435528613,0.011137960410918985
0.0146,479.1599392007102,0.011235939593511593
0.014700000000000001,479.4751540461342,0.011333918776104202
0.0148,479.7903688915582,0.011431897958696808
0.0149,480.1055837369823,0.011529877141289415
0.015000000000000001,480.4207985824063,0.011627856323882024
0.0151,480.73601342783036,0.01172583550647463
0.0152,481.05122827325437,0.011823814689067237
0.015300000000000001,481.3664431186784,0.011921793871659847
0.0154,481.68165796410244,0.012019773054252452
0.0155,481.99687280952645,0.01211775223684506
0.015600000000000001,482.31208765495046,0.012215731419437669
0.015700000000000002,482.6273025003745,0.012313710602030278
0.0158,482.9334999245484,0.012411747594596295
0.0159,483.21276140795845,0.012509957271345082
0.016,483.4920228913685,0.012608166948093873
0.0161,483.7712843747786,0.012706376624842662
0.0162,484.0505458581886,0.012804586301591451
0.016300000000000002,484.32980734159867,0.012902795978340244
0.0164,484.60906882500876,0.013001005655089033
0.0165,484.8883303084188,0.013099215331837822
0.0166,485.16759179182884,0.013197425008586611
0.0167,485.4468532752389,0.0132956346853354
0.016800000000000002,485.726114758649,0.013393844362084193
0.016900000000000002,486.005376242059,0.013492054038832982
0.017,486.28463772546905,0.013590263715581771
0.0171,486.5638992088791,0.013688473392330562
0.0172,486.81281259163376,0.013786877628348928
0.0173,487.05447212504504,0.013885328368220894
0.017400000000000002,487.2961316584564,0.013983779108092861
0.0175,487.53779119186765,0.014082229847964827
0.0176,487.77945072527893,0.014180680587836792
0.0177,488.0211102586902,0.014279131327708758
0.0178,488.2627697921015,0.014377582067580724
0.0179,488.50442932551283,0.01447603280745269
0.018000000000000002,488.7460888589241,0.014574483547324657
0.0181,488.9877483923354,0.014672934287196623
0.0182,489.22940792574667,0.014771385027068588
0.0183,489.471067459158,0.014869835766940554
0.0184,489.7098189177082,0.014968305150250119
0.018500000000000003,489.9369043093195,0.01506684932379082
0.018600000000000002,490.16398970093087,0.01516539349733152
0.0187,490.39107509254217,0.015263937670872219
0.0188,490.6181604841535,0.015362481844412917
0.0189,490.8452458757648,0.015461026017953615
0.019,491.0723312673761,0.015559570191494313
0.019100000000000002,491.29941665898747,0.015658114365035017
0.019200000000000002,491.52650205059876,0.01575665853857572
0.0193,491.7535874422101,0.015855202712116413
0.0194,491.9806728338214,0.015953746885657115
0.0195,492.20775822543277,0.01605229105919781
0.0196,492.43484361704407,0.01615083523273851
0.019700000000000002,492.65830003005686,0.01624940267137357
0.0198,492.8724708319275,0.016348029639326196
0.0199,493.08664163379814,0.01644665660727882
0.02,493.3008124356688,0.016545283575231447
0.0201,493.5149832375394,0.016643910543184072
0.020200000000000003,493.72915403941005,0.016742537511136704
0.020300000000000002,493.9433248412807,0.01684116447908933
0.0204,494.15749564315126,0.016939791447041955
0.0205,494.3716664450219,0.01703841841499458
0.0206,494.58583724689254,0.017137045382947205
0.0207,494.8000080487632,0.01723567235089983
0.020800000000000003,495.0141788506338,0.017334299318852456
0.020900000000000002,495.22834965250445,0.01743292628680508
0.021,495.42748581324065,0.017531649640651202
0.0211,495.6139353868232,0.017630454327202713
0.0212,495.8003849604058,0.01772925901375423
0.0213,495.9868345339883,0.01782806370030575
0.021400000000000002,496.17328410757085,0.017926868386857274
0.021500000000000002,496.35973368115344,0.018025673073408792
0.0216,496.546183254736,0.01812447775996031
0.0217,496.7326328283185,0.01822328244651182
0.0218,496.9190824019011,0.01832208713306334
0.0219,497.10553197548364,0.018420891819614857
0.022000000000000002,497.29198154906624,0.018519696506166382
0.0221,497.4784311226488,0.0186185011927179
0.0222,497.6648806962313,0.018717305879269418
0.0223,497.84921451262176,0.01881612412977271
0.0224,498.03244328816663,0.018914949464605348
0.022500000000000003,498.21567206371157,0.01901377479943798
0.022600000000000002,498.39890083925644,0.019112600134270616
0.0227,498.5821296148014,0.019211425469103247
0.0228,498.7653583903463,0.019310250803935884
0.0229,498.9485871658912,0.019409076138768515
0.023,499.1318159414361,0.019507901473601146
0.023100000000000002,499.315044716981,0.019606726808433783
0.023200000000000002,499.4982734925259,0.019705552143266414
0.0233,499.68150226807086,0.01980437747809905
0.0234,499.86473104361573,0.019903202812931682
0.0235,500.0388850125238,0.020002086325630893
0.0236,500.20145321824543,0.020101044113740245
0.023700000000000002,500.36402142396713,0.02020000190184959
0.0238,500.5265896296888,0.020298959689958943
0.0239,500.68915783541047,0.020397917478068288
0.024,500.85172604113217,0.020496875266177633
0.0241,501.0142942468538,0.020595833054286986
0.024200000000000003,501.1768624525755,0.02069479084239633
0.024300000000000002,501.3394306582972,0.020793748630505683
0.0244,501.50199886401884,0.02089270641861503
0.0245,501.66456706974054,0.020991664206724374
0.0246,501.8271352754622,0.021090621994833726
0.0247,501.9897034811839,0.02118957978294307
0.024800000000000003,502.1348464269134,0.021288649283014063
0.024900000000000002,502.27413995798946,0.021387756283219088
0.025,502.4134334890655,0.02148686328342412
0.0251,502.5527270201415,0.02158597028362915
0.0252,502.6920205512176,0.021685077283834175
0.0253,502.8313140822936,0.0217841842840392
0.025400000000000002,502.9706076133697,0.02188329128424423
0.025500000000000002,503.1099011444457,0.021982398284449263
0.0256,503.2491946755217,0.022081505284654288
0.0257,503.3884882065978,0.02218061228485932
0.0258,503.5277817376738,0.022279719285064344
0.025900000000000003,503.6670752687499,0.022378826285269375
0.026000000000000002,503.8063687998259,0.022477933285474407
0.0261,503.94050013646563,0.022577073380099094
0.0262,504.072905397441,0.022676224540458152
0.0263,504.2053106584163,0.02277537570081721
0.0264,504.33771591939166,0.02287452686117627
0.026500000000000003,504.47012118036696,0.022973678021535326
0.026600000000000002,504.6025264413423,0.023072829181894385
0.0267,504.7349317023176,0.023171980342253443
0.0268,504.867336963293,0.0232711315026125
0.0269,504.9997422242683,0.02337028266297156
0.027,505.13214748524365,0.023469433823330617
0.027100000000000003,505.264552746219,0.023568584983689675
0.027200000000000002,505.3969580071943,0.023667736144048733
0.0273,505.5293632681697,0.02376688730440779
0.0274,505.6614148956265,0.023866040731883323
0.0275,505.793021369084,0.02396519701320589
0.027600000000000003,505.92462784254144,0.02406435329452846
0.027700000000000002,506.05623431599895,0.024163509575851026
0.027800000000000002,506.18784078945646,0.024262665857173592
0.0279,506.31944726291397,0.024361822138496157
0.028,506.4510537363715,0.024460978419818723
0.0281,506.582660209829,0.024560134701141295
0.028200000000000003,506.7142666832865,0.02465929098246386
0.028300000000000002,506.84587315674395,0.024758447263786426
0.0284,506.97747963020146,0.02485760354510899
0.0285,507.10908610365897,0.024956759826431564
0.0286,507.2406925771165,0.02505591610775413
0.0287,507.36904586652025,0.025155093244981996
0.028800000000000003,507.4965934727155,0.0252542755473811
0.028900000000000002,507.6241410789108,0.0253534578497802
0.029,507.751688685106,0.025452640152179302
0.0291,507.87923629130125,0.025551822454578405
0.0292,508.0067838974965,0.025651004756977507
0.029300000000000003,508.1343315036917,0.02575018705937661
0.029400000000000003,508.261879109887,0.02584936936177571
0.029500000000000002,508.38942671608226,0.025948551664174813
0.0296,508.51697432227746,0.026047733966573915
0.0297,508.6445219284727,0.026146916268973017
0.0298,508.772069534668,0.02624609857137212
0.029900000000000003,508.8894480132112,0.026345346067243154
0.030000000000000002,508.986910583517,0.026444721242424453
0.030100000000000002,509.08437315382275,0.02654409641760576
0.0302,509.1818357241285,0.026643471592787057
0.0303,509.2792982944343,0.026742846767968356
0.0304,509.37676086474005,0.026842221943149662
0.030500000000000003,509.4742234350458,0.02694159711833096
0.030600000000000002,509.5716860053516,0.027040972293512266
0.0307,509.66914857565735,0.027140347468693565
0.0308,509.7666111459631,0.027239722643874864
0.0309,509.8640737162689,0.02733909781905617
0.031,509.96153628657464,0.02743847299423747
0.031100000000000003,510.0589988568804,0.027537848169418774
0.031200000000000002,510.1564614271862,0.027637223344600073
0.0313,510.25392399749194,0.027736598519781372
0.031400000000000004,510.3598616431343,0.02783591936192597
0.0315,510.4708098983398,0.02793520808144951
0.0316,510.58175815354525,0.02803449680097305
0.0317,510.6927064087507,0.02813378552049659
0.0318,510.8036546639562,0.02823307424002014
0.031900000000000005,510.91460291916167,0.028332362959543687
0.032,511.02555117436714,0.02843165167906723
0.032100000000000004,511.13649942957255,0.028530940398590776
0.0322,511.247447684778,0.028630229118114317
0.0323,511.3583959399835,0.028729517837637865
0.0324,511.46934419518897,0.028828806557161406
0.0325,511.58029245039444,0.028928095276684954
0.032600000000000004,511.69055898001005,0.029027388366697264
0.0327,511.7832970586352,0.029126793830220522
0.0328,511.8760351372604,0.029226199293743788
0.0329,511.9687732158855,0.029325604757267046
0.033,512.0615112945106,0.02942501022079031
0.033100000000000004,512.1542493731358,0.029524415684313576
0.0332,512.246987451761,0.029623821147836828
0.0333,512.3397255303861,0.0297232266113601
0.0334,512.4324636090113,0.02982263207488335
0.0335,512.5252016876365,0.029922037538406616
0.033600000000000005,512.6179397662615,0.03002144300192988
0.0337,512.7106778448867,0.03012084846545314
0.033800000000000004,512.8034159235119,0.030220253928976405
0.0339,512.8961540021371,0.030319659392499664
0.034,512.9758048574186,0.03041914875717521
0.0341,513.0525403243411,0.03051865681217461
0.0342,513.1292757912636,0.03061816486717401
0.034300000000000004,513.2060112581861,0.030717672922173415
0.0344,513.2827467251086,0.030817180977172808
0.0345,513.3594821920311,0.030916689032172213
0.0346,513.4362176589536,0.031016197087171606
0.0347,513.5129531258762,0.031115705142171005
0.034800000000000005,513.5896885927987,0.03121521319717041
0.0349,513.6664240597212,0.0313147212521698
0.035,513.7431595266437,0.03141422930716921
0.0351,513.8198949935662,0.0315137373621686
0.0352,513.8966304604887,0.03161324541716801
0.035300000000000005,513.9729983389774,0.03171275582874774
0.0354,514.0484828632146,0.03181227190344161
0.035500000000000004,514.1239673874519,0.031911787978135486
0.0356,514.1994519116892,0.032011304052829356
0.0357,514.2749364359263,0.03211082012752323
0.0358,514.3504209601635,0.0322103362022171
0.0359,514.4259054844008,0.03230985227691098
0.036000000000000004,514.501390008638,0.03240936835160486
0.0361,514.5768745328753,0.03250888442629873
0.0362,514.6523590571126,0.032608400500992604
0.0363,514.7278435813498,0.032707916575686474
0.0364,514.803328105587,0.03280743265038035
0.036500000000000005,514.8788126298242,0.03290694872507423
0.0366,514.9542971540615,0.0330064647997681
0.0367,515.0297816782987,0.033105980874461975
0.0368,515.109126455194,0.03320547220138181
0.0369,515.1885307197623,0.033304963146930884
0.037000000000000005,515.2679349843305,0.03340445409247996
0.0371,515.3473392488988,0.03350394503802903
0.037200000000000004,515.426743513467,0.03360343598357811
0.0373,515.5061477780354,0.03370292692912718
0.0374,515.5855520426036,0.033802417874676256
0.0375,515.6649563071718,0.03390190882022533
0.0376,515.7443605717401,0.034001399765774404
0.037700000000000004,515.8237648363083,0.03410089071132349
0.0378,515.9031691008767,0.03420038165687256
0.0379,515.9825733654449,0.034299872602421635
0.038,516.062958234506,0.03439935726139297
0.0381,516.1439400405117,0.03449883809344884
0.038200000000000005,516.2249218465173,0.03459831892550472
0.0383,516.3059036525229,0.03469779975756058
0.038400000000000004,516.3868854585286,0.03479728058961645
0.0385,516.4678672645342,0.034896761421672313
0.0386,516.5488490705399,0.03499624225372819
0.038700000000000005,516.6298308765455,0.03509572308578406
0.0388,516.7108126825511,0.03519520391783992
0.038900000000000004,516.7917944885568,0.0352946847498958
0.039,516.8727762945624,0.035394165581951666
0.0391,516.953758100568,0.03549364641400753
0.0392,517.0347399065737,0.0355931272460634
0.0393,517.1157217125793,0.035692608078119276
0.039400000000000004,517.1927917445631,0.03579211398824857
0.0395,517.2661170996622,0.035891643905204766
0.0396,517.3394424547614,0.035991173822160966
0.0397,517.4127678098605,0.036090703739117165
0.0398,517.4860931649596,0.03619023365607337
0.039900000000000005,517.5594185200587,0.03628976357302957
0.04,517.6327438751579,0.03638929348998577
0.040100000000000004,517.706069230257,0.03648882340694198
0.0402,517.779394585356,0.03658835332389817
0.0403,517.8527199404551,0.036687883240854376
0.040400000000000005,517.9260452955543,0.036787413157810575
0.0405,517.9993706506534,0.036886943074766775
0.040600000000000004,518.0726960057525,0.03698647299172298
0.0407,518.1383670237125,0.03708605198002832
0.0408,518.2007615896534,0.037185651973408035
0.0409,518.2631561555943,0.03728525196678775
0.041,518.3255507215353,0.03738485196016748
0.041100000000000005,518.3879452874761,0.0374844519535472
0.0412,518.450339853417,0.03758405194692692
0.0413,518.5127344193579,0.03768365194030664
0.0414,518.5751289852988,0.037783251933686354
0.0415,518.6375235512396,0.03788285192706608
0.041600000000000005,518.6999181171806,0.0379824519204458
0.0417,518.7623126831214,0.03808205191382552
0.041800000000000004,518.8247072490623,0.03818165190720524
0.0419,518.8871018150032,0.038281251900584956

File: OUTPUT/P91_500/DF_SS.csv
DISPLACEMENT,FORCE,STRAIN,STRESS,TRUE_STRAIN,TRUE_STRESS
0.0,0.0,0.0,0.0,0.0,0.0
0.001875,0.415090433,0.00015,33.03184712105259,0.00014998875112496793,33.03680189812076
0.003541667,0.860316144,0.00028333336,68.46178346967942,0.00028329322868381906,68.48118097682148
0.007916668,1.293035514,0.00063333344,102.89649682323483,0.000633132969015681,102.96166461553183
0.011666666,1.689903209,0.0009333332799999999,134.47822452960315,0.0009328979953168473,134.60373753199192
0.01325,2.287079452,0.00106,182.0000000148516,0.0010594385966900424,182.19292001486735
0.014375,2.788758294,0.00115,221.92233378931056,0.001149339256521468,222.17754447316827
0.01625,3.228981469,0.0013,256.9541809717398,0.0012991557316201288,257.28822140700305
0.017916667,3.674207179,0.00143333336,292.3841172407892,0.0014323071182536008,292.8032011499646
0.022291668,4.10692655,0.00178333344,326.81883067392204,0.0017817451888946683,327.40165762348454
0.026041666,4.518866873,0.0020833332800000003,359.60000000608306,0.002081166150602213,360.3491666535838
0.033125,4.848135811,0.00265,385.8023895507424,0.0026464949409055775,386.8247658830519
0.042499999,5.109935032,0.0033999999199999997,406.63570961062123,0.0033942329882866887,408.0182709907665
0.055208335,5.305033939,0.0044166668,422.16118733105924,0.00440694195095333,424.02573263139294
0.072083338,5.450107485,0.0057666670399999995,433.70577330994394,0.0057501034628741985,436.2068100979481
0.087708338,5.56349847,0.00701666704,442.7291411923484,0.0069921647811838844,445.83562416500024
0.105208335,5.658546655,0.0084166668,450.2928354296799,0.008381444160135696,454.0828001879188
0.123541666,5.7410885,0.00988333328,456.86130675151736,0.00983481257722847,461.3766193088789
0.141666675,5.811124005,0.011333333999999999,462.434555157861,0.011269592917426513,467.6754804246064
0.160625,5.87198786,0.012849999999999999,467.2779468473002,0.012768139277678357,473.282468464288
0.180833325,5.926182335,0.014466666,471.59060613956024,0.01436302217860756,478.4129499273188
0.19875,5.972872505,0.0159,475.3060918142107,0.01577491911536224,482.86345867405663
0.215833325,6.011225448,0.017266666,478.35812204449655,0.01711929115203758,486.61777196622614
0.231874988,6.041240664,0.01854999904,480.746657041682,0.018380046338913183,489.6645070682884
0.248333338,6.069588035,0.019866667039999997,483.00246915083693,0.01967190016352521,492.5981183849545
0.264583338,6.095434638,0.02116666704,485.05927646562884,0.020945764881057344,495.3263646652401
0.281041675,6.117112128,0.022483334,486.78431630929134,0.022234309535481517,497.72885067883476
0.296666675,6.137122272,0.023733334,488.3766729740817,0.023456076687552563,499.96747967158444
0.312916663,6.154631149,0.025033333039999998,489.76998513535074,0.02472513210063099,502.03056028623985
0.329583338,6.168805334,0.02636666704,490.8979309388752,0.026025058187892785,503.84127323456545
0.34666665,6.182145097,0.027733332000000003,491.9594755494374,0.027355728712501748,505.6031510153958
0.362916663,6.194651437,0.029033333039999998,492.9546984649313,0.02861984995212905,507.2668163990965
0.378958338,6.206324355,0.030316667040000002,493.8835997649345,0.029866198718561127,508.8565044155246
0.397916663,6.214661581,0.03183333304,494.5470551297216,0.031337155024756466,510.2901362396173
0.414166675,6.223833231,0.033133334,495.2769118466261,0.032596256348273976,511.6870871893289
0.43125,6.230503112,0.0345,495.8076841121184,0.033918218203460644,512.9130492139865
0.448750013,6.234671726,0.03590000104,496.13941187408943,0.03527061508587711,513.9508172763542
0.467291675,6.238840839,0.037383334000000004,496.4711793452188,0.03670151764320943,515.030927264055
0.483333338,6.243009453,0.03866666704,496.8029071071898,0.0379378396998273,516.0126197008076
0.50166665,6.248011989,0.040133332,497.20099627338743,0.0393489087820243,517.155328927558
0.518333313,6.251347179,0.041466665039999996,497.4664022607127,0.04062997452399557,518.0946749319115
0.53541665,6.253014525,0.042833332,497.59908543958505,0.041941366509603485,518.9129122691152
0.55395835,6.253014525,0.044316668000000004,497.59908543958505,,
0.570833313,6.252180602,0.04566666504,497.53272395578097,,
0.589375013,6.250513257,0.04715000103999999,497.4000408564862,,
0.606458363,6.246344643,0.04851666904,497.06831309451513,,
0.624791675,6.243843375,0.049983334,496.8692685114164,,
0.64270835,6.24217553,0.051416668000000006,496.73654562338584,,
0.660624975,6.238006917,0.052849997999999995,496.40481794099225,,
0.677291688,6.237172994,0.054183335039999996,496.3384564571882,,
0.696250013,6.230503112,0.05570000104,495.8076841121184,,
0.715208338,6.228001844,0.05721666704,495.60863952901957,,
0.731458363,6.222165386,0.05851666904,495.1441889585955,,
0.748541638,6.215495504,0.059883331039999994,494.61341661352566,,
0.766875025,6.211326891,0.061350002,494.2816889311321,,
0.784583325,6.202155241,0.062766666,493.5518322142277,,
0.8025,6.199653973,0.0642,493.35278763112893,,
0.821250013,6.191316747,0.06570000104,492.6893322663418,,
0.83770835,6.187147633,0.067016668,492.357564715635,,
0.856666675,6.176309138,0.068533334,491.49506468817157,,
0.873541638,6.167971412,0.06988333104,490.8315695346487,,
0.893124988,6.157132417,0.07144999903999999,489.96902971844946,,
0.91041665,6.147961267,0.072833332,489.23921279028093,,
0.92895835,6.138790118,0.074316668,488.5093959416897,,
0.947708363,6.128785046,0.07581666904,487.7132176092946,,
0.964583325,6.117946051,0.077166666,486.8506777930954,,
0.983541663,6.106273633,0.07868333304,485.921816281828,,
1.002291675,6.095434638,0.080183334,485.05927646562884,,
1.020416613,6.082094376,0.08163332904000001,483.99769214590833,,
1.038750038,6.070421958,0.08310000304000001,483.06883063464096,,
1.057708375,6.057915618,0.08461667,482.073607719147,,
1.0752083,6.041240664,0.08601666399999999,480.746657041682,,
1.093749988,6.029567747,0.08749999904,479.8177558212563,,
1.112499938,6.015394061,0.08899999504,478.6898497268901,,
1.12958335,5.99955253,0.09036666800000001,477.42922074449336,,
1.148750063,5.982877577,0.09190000504000001,476.10227014660586,,
1.16583335,5.960366165,0.093266668,474.3108688987167,,
1.185208313,5.943691211,0.09481666504,472.98391822125177,,
1.204583275,5.924514489,0.096366662,471.4578831719522,,
1.222499963,5.903670922,0.09779999704,469.79920481209365,,
1.240833388,5.884494201,0.09926667104,468.27316984237154,,
1.260416625,5.858648098,0.10083333,466.21640231631545,,
1.278125,5.833635417,0.10225,464.2259564057501,,
1.297916625,5.808622737,0.10383333,462.2355105747622,,
1.314166625,5.780274866,0.10513333,459.9796586768715,,
1.3325,5.752760917,0.1066,457.79016818320736,,
1.35229175,5.726914314,0.10818334,455.73336086841545,,
1.371041625,5.698566943,0.10968333,453.47754875926057,,
1.388958375,5.666883882,0.11111667,450.95629087404444,,
1.409166625,5.636868665,0.11273332999999999,448.5677557972815,,
1.428125,5.607687371,0.11425,446.2455822043226,,
1.446875,5.575170887,0.11574999999999999,443.6580026240383,,
1.464375,5.543488325,0.11715,441.13678444798063,,
1.48375,5.506802727,0.11869999999999999,438.21743731698956,,
1.50270825,5.470951552,0.12021666,435.3644914585382,,
1.520625,5.430097341,0.12165,432.11341664515356,,
1.539375,5.390077052,0.12315,428.92870323599544,,
1.55895825,5.351724109,0.12471666000000001,425.8766730057096,,
1.576875,5.310036475,0.12615,422.5592764972568,,
1.595625,5.268348841,0.12765,419.2418799888039,,
1.615625,5.225827285,0.12925,415.8581220761245,,
1.63416675,5.182471805,0.13073334,412.4080026000635,,
1.65333325,5.137448981,0.13226666,408.8252001042854,,
1.673125,5.089090965,0.13385,404.97699146202683,,
1.6925,5.038232182,0.1354,400.9297781049828,,
1.712083375,4.988206821,0.13696666999999998,396.9488863634296,,
1.731041625,4.93818146,0.13848333000000002,392.9679946218763,,
1.750625,4.884820909,0.14005,388.7216968929977,,
1.76875,4.830626935,0.14150000000000001,384.4090774690509,,
1.787916625,4.774765115,0.14303333000000001,379.9637350774961,,
1.8075,4.715568605,0.1446,375.25302648735163,,
1.826458375,4.661374131,0.14611667,370.94036727466903,,
1.844791625,4.607180157,0.14758333,366.62774785072224,,
1.864166625,4.548817069,0.14913333,361.98336087606856,,
1.884583375,4.487953214,0.15076667,357.1399691866294,,
1.904375,4.427088858,0.15234999999999999,352.296537628877,,
1.92395825,4.362889812,0.15391666,347.18773987253496,,
1.944375,4.292854307,0.15555,341.6144914661914,,
1.963541625,4.222818802,0.15708333,336.04124305984783,,
1.984166625,4.151949374,0.15873333,330.40163316970023,,
2.004375,4.078578879,0.16035,324.56299469152566,,
2.023541625,4.006042106,0.16188333,318.7907017020833,,
2.042708375,3.928502796,0.16341667,312.62031946686585,,
2.06458325,3.850963487,0.16516666000000002,306.44993731122594,,
2.084791625,3.769255365,0.16678332999999998,299.94781155769806,,
2.109375,3.671705911,0.16875,292.1850726576904,,
2.13583325,3.563317663,0.17086666,283.5598099365552,,
2.15979175,3.455763138,0.17278334,275.00089278372985,,
2.186041625,3.339870985,0.17488333,265.7784882759737,,
2.210208375,3.222311387,0.17681667,256.42339271117567,,

File: OUTPUT/P91_500/TRUE_INTERP.csv
TRUE_STRAIN,TRUE_STRESS
0.0,0.0
0.0001,22.026186397535298
0.0002,46.33431219775273
0.00030000000000000003,70.12781367348653
0.0004,79.98389337615318
0.0005,89.83997307881982
0.0006000000000000001,99.69605278148647
0.0007,110.01989784647358
0.0008,120.57552313301721
0.0009000000000000001,131.13114841956087
0.001,159.83934974799135
0.0011,200.2331933776154
0.0012000000000000001,234.05029075378422
0.0013000000000000002,257.513410007489
0.0014,284.18604229537056
0.0015,299.50558826643777
0.0016,309.40675799589707
0.0017000000000000001,319.3079277253563
0.0018000000000000002,329.41036987364134
0.0019,340.414111509566
0.002,351.4178531454907
0.0021000000000000003,361.2311975304057
0.0022,365.91441899083424
0.0023,370.59764045126275
0.0024000000000000002,375.2808619116913
0.0025,379.96408337211983
0.0026000000000000003,384.64730483254834
0.0027,388.34128593600065
0.0028,391.1756348342469
0.0029000000000000002,394.0099837324932
0.003,396.8443326307394
0.0031000000000000003,399.6786815289857
0.0032,402.51303042723197
0.0033,405.3473793254782
0.0034000000000000002,408.10942770230463
0.0035,409.6900853473674
0.0036000000000000003,411.2707429924302
0.0037,412.85140063749304
0.0038,414.43205828255583
0.0039000000000000003,416.0127159276186
0.004,417.5933735726814
0.0041,419.17403121774424
0.004200000000000001,420.75468886280703
0.0043,422.3353465078698
0.0044,423.9160041529326
0.0045000000000000005,424.8696723171742
0.0046,425.77656827558616
0.0047,426.6834642339981
0.0048000000000000004,427.59036019241006
0.0049,428.497256150822
0.005,429.40415210923396
0.0051,430.3110480676459
0.005200000000000001,431.21794402605786
0.0053,432.12483998446976
0.0054,433.0317359428817
0.0055000000000000005,433.93863190129366
0.0056,434.8455278597056
0.0057,435.75242381811756
0.0058000000000000005,436.59362230398955
0.0059,437.36885086357114
0.006,438.1440794231527
0.0061,438.91930798273427
0.006200000000000001,439.69453654231586
0.0063,440.46976510189745
0.0064,441.244993661479
0.006500000000000001,442.0202222210606
0.0066,442.79545078064217
0.0067,443.57067934022376
0.0068000000000000005,444.3459078998053
0.006900000000000001,445.1211364593869
0.007,445.8821363566685
0.0071,446.47576612961893
0.007200000000000001,447.06939590256934
0.0073,447.66302567551975
0.0074,448.25665544847016
0.007500000000000001,448.85028522142056
0.0076,449.44391499437097
0.0077,450.03754476732144
0.0078000000000000005,450.63117454027184
0.0079,451.22480431322225
0.008,451.81843408617266
0.0081,452.41206385912307
0.0082,453.0056936320735
0.0083,453.5993234050239
0.008400000000000001,454.17592381577253
0.0085,454.6777799890029
0.0086,455.17963616223324
0.008700000000000001,455.68149233546353
0.0088,456.1833485086939
0.0089,456.68520468192423
0.009000000000000001,457.1870608551546
0.0091,457.6889170283849
0.0092,458.19077320161523
0.009300000000000001,458.6926293748456
0.0094,459.1944855480759
0.0095,459.6963417213062
0.009600000000000001,460.1981978945366
0.0097,460.7000540677669
0.0098,461.2019102409972
0.0099,461.66280006493344
0.01,462.1018122913526
0.010100000000000001,462.54082451777174
0.0102,462.9798367441909
0.0103,463.41884897061
0.010400000000000001,463.85786119702914
0.0105,464.2968734234483
0.0106,464.73588564986744
0.010700000000000001,465.17489787628654
0.0108,465.6139101027057
0.0109,466.05292232912484
0.011000000000000001,466.491934555544
0.0111,466.9309467819631
0.0112,467.36995900838224
0.011300000000000001,467.7892521121787
0.0114,468.16341391246755
0.0115,468.5375757127564
0.011600000000000001,468.9117375130453
0.0117,469.28589931333414
0.0118,469.66006111362304
0.0119,470.0342229139119
0.012,470.40838471420074
0.012100000000000001,470.78254651448964
0.0122,471.1567083147785
0.0123,471.5308701150674
0.012400000000000001,471.90503191535623
0.0125,472.2791937156451
0.0126,472.653355515934
0.012700000000000001,473.0275173162228
0.0128,473.3849592773594
0.0129,473.7066431740293
0.013000000000000001,474.0283270706992
0.0131,474.3500109673691
0.0132,474.67169486403895
0.013300000000000001,474.9933787607089
0.0134,475.31506265737875
0.0135,475.6367465540486
0.013600000000000001,475.95843045071854
0.0137,476.2801143473884
0.013800000000000002,476.6017982440583
0.013900000000000001,476.9234821407282
0.014,477.24516603739806
0.014100000000000001,477.56684993406793
0.0142,477.88853383073786
0.0143,478.2102177274077
0.014400000000000001,478.5295095098621
0.0145,478.84472435528613
0.0146,479.1599392007102
0.014700000000000001,479.4751540461342
0.0148,479.7903688915582
0.0149,480.1055837369823
0.015000000000000001,480.4207985824063
0.0151,480.73601342783036
0.0152,481.05122827325437
0.015300000000000001,481.3664431186784
0.0154,481.68165796410244
0.0155,481.99687280952645
0.015600000000000001,482.31208765495046
0.015700000000000002,482.6273025003745
0.0158,482.9334999245484
0.0159,483.21276140795845
0.016,483.4920228913685
0.0161,483.7712843747786
0.0162,484.0505458581886
0.016300000000000002,484.32980734159867
0.0164,484.60906882500876
0.0165,484.8883303084188
0.0166,485.16759179182884
0.0167,485.4468532752389
0.016800000000000002,485.726114758649
0.016900000000000002,486.005376242059
0.017,486.28463772546905
0.0171,486.5638992088791
0.0172,486.81281259163376
0.0173,487.05447212504504
0.017400000000000002,487.2961316584564
0.0175,487.53779119186765
0.0176,487.77945072527893
0.0177,488.0211102586902
0.0178,488.2627697921015
0.0179,488.50442932551283
0.018000000000000002,488.7460888589241
0.0181,488.9877483923354
0.0182,489.22940792574667
0.0183,489.471067459158
0.0184,489.7098189177082
0.018500000000000003,489.9369043093195
0.018600000000000002,490.16398970093087
0.0187,490.39107509254217
0.0188,490.6181604841535
0.0189,490.8452458757648
0.019,491.0723312673761
0.019100000000000002,491.29941665898747
0.019200000000000002,491.52650205059876
0.0193,491.7535874422101
0.0194,491.9806728338214
0.0195,492.20775822543277
0.0196,492.43484361704407
0.019700000000000002,492.65830003005686
0.0198,492.8724708319275
0.0199,493.08664163379814
0.02,493.3008124356688
0.0201,493.5149832375394
0.020200000000000003,493.72915403941005
0.020300000000000002,493.9433248412807
0.0204,494.15749564315126
0.0205,494.3716664450219
0.0206,494.58583724689254
0.0207,494.8000080487632
0.020800000000000003,495.0141788506338
0.020900000000000002,495.22834965250445
0.021,495.42748581324065
0.0211,495.6139353868232
0.0212,495.8003849604058
0.0213,495.9868345339883
0.021400000000000002,496.17328410757085
0.021500000000000002,496.35973368115344
0.0216,496.546183254736
0.0217,496.7326328283185
0.0218,496.9190824019011
0.0219,497.10553197548364
0.022000000000000002,497.29198154906624
0.0221,497.4784311226488
0.0222,497.6648806962313
0.0223,497.84921451262176
0.0224,498.03244328816663
0.022500000000000003,498.21567206371157
0.022600000000000002,498.39890083925644
0.0227,498.5821296148014
0.0228,498.7653583903463
0.0229,498.9485871658912
0.023,499.1318159414361
0.023100000000000002,499.315044716981
0.023200000000000002,499.4982734925259
0.0233,499.68150226807086
0.0234,499.86473104361573
0.0235,500.0388850125238
0.0236,500.20145321824543
0.023700000000000002,500.36402142396713
0.0238,500.5265896296888
0.0239,500.68915783541047
0.024,500.85172604113217
0.0241,501.0142942468538
0.024200000000000003,501.1768624525755
0.024300000000000002,501.3394306582972
0.0244,501.50199886401884
0.0245,501.66456706974054
0.0246,501.8271352754622
0.0247,501.9897034811839
0.024800000000000003,502.1348464269134
0.024900000000000002,502.27413995798946
0.025,502.4134334890655
0.0251,502.5527270201415
0.0252,502.6920205512176
0.0253,502.8313140822936
0.025400000000000002,502.9706076133697
0.025500000000000002,503.1099011444457
0.0256,503.2491946755217
0.0257,503.3884882065978
0.0258,503.5277817376738
0.025900000000000003,503.6670752687499
0.026000000000000002,503.8063687998259
0.0261,503.94050013646563
0.0262,504.072905397441
0.0263,504.2053106584163
0.0264,504.33771591939166
0.026500000000000003,504.47012118036696
0.026600000000000002,504.6025264413423
0.0267,504.7349317023176
0.0268,504.867336963293
0.0269,504.9997422242683
0.027,505.13214748524365
0.027100000000000003,505.264552746219
0.027200000000000002,505.3969580071943
0.0273,505.5293632681697
0.0274,505.6614148956265
0.0275,505.793021369084
0.027600000000000003,505.92462784254144
0.027700000000000002,506.05623431599895
0.027800000000000002,506.18784078945646
0.0279,506.31944726291397
0.028,506.4510537363715
0.0281,506.582660209829
0.028200000000000003,506.7142666832865
0.028300000000000002,506.84587315674395
0.0284,506.97747963020146
0.0285,507.10908610365897
0.0286,507.2406925771165
0.0287,507.36904586652025
0.028800000000000003,507.4965934727155
0.028900000000000002,507.6241410789108
0.029,507.751688685106
0.0291,507.87923629130125
0.0292,508.0067838974965
0.029300000000000003,508.1343315036917
0.029400000000000003,508.261879109887
0.029500000000000002,508.38942671608226
0.0296,508.51697432227746
0.0297,508.6445219284727
0.0298,508.772069534668
0.029900000000000003,508.8894480132112
0.030000000000000002,508.986910583517
0.030100000000000002,509.08437315382275
0.0302,509.1818357241285
0.0303,509.2792982944343
0.0304,509.37676086474005
0.030500000000000003,509.4742234350458
0.030600000000000002,509.5716860053516
0.0307,509.66914857565735
0.0308,509.7666111459631
0.0309,509.8640737162689
0.031,509.96153628657464
0.031100000000000003,510.0589988568804
0.031200000000000002,510.1564614271862
0.0313,510.25392399749194
0.031400000000000004,510.3598616431343
0.0315,510.4708098983398
0.0316,510.58175815354525
0.0317,510.6927064087507
0.0318,510.8036546639562
0.031900000000000005,510.91460291916167
0.032,511.02555117436714
0.032100000000000004,511.13649942957255
0.0322,511.247447684778
0.0323,511.3583959399835
0.0324,511.46934419518897
0.0325,511.58029245039444
0.032600000000000004,511.69055898001005
0.0327,511.7832970586352
0.0328,511.8760351372604
0.0329,511.9687732158855
0.033,512.0615112945106
0.033100000000000004,512.1542493731358
0.0332,512.246987451761
0.0333,512.3397255303861
0.0334,512.4324636090113
0.0335,512.5252016876365
0.033600000000000005,512.6179397662615
0.0337,512.7106778448867
0.033800000000000004,512.8034159235119
0.0339,512.8961540021371
0.034,512.9758048574186
0.0341,513.0525403243411
0.0342,513.1292757912636
0.034300000000000004,513.2060112581861
0.0344,513.2827467251086
0.0345,513.3594821920311
0.0346,513.4362176589536
0.0347,513.5129531258762
0.034800000000000005,513.5896885927987
0.0349,513.6664240597212
0.035,513.7431595266437
0.0351,513.8198949935662
0.0352,513.8966304604887
0.035300000000000005,513.9729983389774
0.0354,514.0484828632146
0.035500000000000004,514.1239673874519
0.0356,514.1994519116892
0.0357,514.2749364359263
0.0358,514.3504209601635
0.0359,514.4259054844008
0.036000000000000004,514.501390008638
0.0361,514.5768745328753
0.0362,514.6523590571126
0.0363,514.7278435813498
0.0364,514.803328105587
0.036500000000000005,514.8788126298242
0.0366,514.9542971540615
0.0367,515.0297816782987
0.0368,515.109126455194
0.0369,515.1885307197623
0.037000000000000005,515.2679349843305
0.0371,515.3473392488988
0.037200000000000004,515.426743513467
0.0373,515.5061477780354
0.0374,515.5855520426036
0.0375,515.6649563071718
0.0376,515.7443605717401
0.037700000000000004,515.8237648363083
0.0378,515.9031691008767
0.0379,515.9825733654449
0.038,516.062958234506
0.0381,516.1439400405117
0.038200000000000005,516.2249218465173
0.0383,516.3059036525229
0.038400000000000004,516.3868854585286
0.0385,516.4678672645342
0.0386,516.5488490705399
0.038700000000000005,516.6298308765455
0.0388,516.7108126825511
0.038900000000000004,516.7917944885568
0.039,516.8727762945624
0.0391,516.953758100568
0.0392,517.0347399065737
0.0393,517.1157217125793
0.039400000000000004,517.1927917445631
0.0395,517.2661170996622
0.0396,517.3394424547614
0.0397,517.4127678098605
0.0398,517.4860931649596
0.039900000000000005,517.5594185200587
0.04,517.6327438751579
0.040100000000000004,517.706069230257
0.0402,517.779394585356
0.0403,517.8527199404551
0.040400000000000005,517.9260452955543
0.0405,517.9993706506534
0.040600000000000004,518.0726960057525
0.0407,518.1383670237125
0.0408,518.2007615896534
0.0409,518.2631561555943
0.041,518.3255507215353
0.041100000000000005,518.3879452874761
0.0412,518.450339853417
0.0413,518.5127344193579
0.0414,518.5751289852988
0.0415,518.6375235512396
0.041600000000000005,518.6999181171806
0.0417,518.7623126831214
0.041800000000000004,518.8247072490623
0.0419,518.8871018150032
